Repository: zalmarzooqi/AE2224-1_DO5_2023

# AE2224-1_DO5_2023
Test analysis and simuation code
Program 1 = Imagesubtraction.py
Program 2 = Codetoprocessmatlabcsv.py

File: ParticleGeomCompo_reim_uninhb.csv (part 1 of 2)
 ,Area,X,Y,Perim.,BX,BY,Width,Height,Circ.,Feret,FeretX,FeretY,FeretAngle,MinFeret,AR,Round,Solidity,,,Al At%,Cu At%,Mg At%,Fe At%,Mn At%,Si At%,O At%,,Type
1,64,"1,298,156","31,125","40,870",1294,26,9,12,0.481,"13,892",1295,38,"59,744","8,050","1,945",0.514,0.790,,,#N/A,#N/A,#N/A,#N/A,#N/A,#N/A,#N/A,,#N/A
2,25,"1,222,220","29,620","20,728",1218,28,9,4,0.731,"9,220",1218,31,"12,529","4,000","2,661",0.376,0.833,,,#N/A,#N/A,#N/A,#N/A,#N/A,#N/A,#N/A,,#N/A
3,36,"1,445,194","36,583","22,142",1442,33,6,8,0.923,"8,602",1443,33,"125,538","6,000","1,426",0.701,0.889,,,#N/A,#N/A,#N/A,#N/A,#N/A,#N/A,#N/A,,#N/A
4,386,"778,632","55,389","105,640",769,39,20,31,0.435,"32,573",772,39,"107,879","19,576","1,872",0.534,0.770,,,#N/A,#N/A,#N/A,#N/A,#N/A,#N/A,#N/A,,#N/A
5,36,"850,278","42,167","21,556",847,39,7,7,0.974,"7,810",848,39,"129,806","7,000","1,080",0.926,0.878,,,#N/A,#N/A,#N/A,#N/A,#N/A,#N/A,#N/A,,#N/A
6,21,"1,319,929","42,024","18,142",1317,39,6,6,0.802,"7,810",1317,45,"39,806","4,472","2,007",0.498,0.792,,,#N/A,#N/A,#N/A,#N/A,#N/A,#N/A,#N/A,,#N/A
7,86,"201,965","46,802","33,799",197,42,10,11,0.946,"12,207",199,52,"55,008","10,000","1,126",0.888,0.925,,,#N/A,#N/A,#N/A,#N/A,#N/A,#N/A,#N/A,,#N/A
8,214,"958,416","52,346","56,971",952,43,13,19,0.829,"21,095",953,61,"58,570","12,540","1,629",0.614,0.939,,,#N/A,#N/A,#N/A,#N/A,#N/A,#N/A,#N/A,,#N/A
9,63,"683,913","51,198","28,971",680,46,8,10,0.943,"10,817",681,56,"56,310","8,000","1,323",0.756,0.900,,,#N/A,#N/A,#N/A,#N/A,#N/A,#N/A,#N/A,,#N/A
10,116,"188,181","57,664","43,113",183,50,12,15,0.784,"15,811",184,50,"108,435","11,963","1,379",0.725,0.879,,,#N/A,#N/A,#N/A,#N/A,#N/A,#N/A,#N/A,,#N/A
11,51,"930,775","55,461","26,971",927,51,8,9,0.881,"11,402",927,51,"127,875","7,603","1,531",0.653,0.879,,,#N/A,#N/A,#N/A,#N/A,#N/A,#N/A,#N/A,,#N/A
12,13,"1,170,346","54,038","12,728",1168,52,5,4,"1,000","5,385",1168,53,"158,199","4,000","1,416",0.706,0.812,,,#N/A,#N/A,#N/A,#N/A,#N/A,#N/A,#N/A,,#N/A
13,12,"1,180,000","54,000","11,314",1178,52,4,4,"1,000","4,472",1179,52,"116,565","4,000","1,000","1,000",0.857,,,#N/A,#N/A,#N/A,#N/A,#N/A,#N/A,#N/A,,#N/A
14,38,"1,494,026","59,763","25,899",1492,54,4,11,0.712,"11,402",1493,54,"105,255","4,000","2,630",0.380,0.938,,,85.78,7.29,1.07,1.91,1.12,0.74,2.09,,Secondary
15,12,"273,250","58,833","11,899",271,57,4,4,"1,000","5,000",272,61,"53,130","4,000","1,135",0.881,0.857,,,#N/A,#N/A,#N/A,#N/A,#N/A,#N/A,#N/A,,#N/A
16,21,"479,214","62,929","16,728",476,60,6,5,0.943,"6,708",476,62,"153,435","5,000","1,306",0.766,0.857,,,#N/A,#N/A,#N/A,#N/A,#N/A,#N/A,#N/A,,#N/A
17,16,"439,375","64,500","14,142",437,62,5,5,"1,000","5,831",438,62,"120,964","4,243","1,452",0.689,0.821,,,#N/A,#N/A,#N/A,#N/A,#N/A,#N/A,#N/A,,#N/A
18,69,"1,683,239","68,341","31,799",1679,62,8,12,0.857,"12,369",1683,62,"104,036","8,000","1,568",0.638,0.890,,,51.8089725,24.26435118,20.65846599,0.156777617,0,0.434153401,2.677279305,,S-phase
19,116,"1,728,647","69,957","41,698",1723,63,12,14,0.838,"15,811",1724,77,"55,305","11,314","1,446",0.692,0.885,,,52.74384138,23.6230723,21.56018426,0,0,0,2.072902063,,S-phase
20,146,"472,527","72,301","46,527",466,65,13,16,0.848,"16,763",470,81,"72,646","13,000","1,222",0.818,0.890,,,#N/A,#N/A,#N/A,#N/A,#N/A,#N/A,#N/A,,#N/A
21,35,"1,220,643","68,671","21,556",1217,65,7,7,0.947,"9,220",1217,66,"139,399","5,657","1,561",0.641,0.897,,,92.07079292,2.499750025,1.199880012,0.339966003,0.259974003,0.359964004,3.269673033,,Secondary
22,23,"1,664,848","68,761","17,899",1663,65,4,7,0.902,"8,062",1663,65,"119,745","4,000","1,931",0.518,0.920,,,#N/A,#N/A,#N/A,#N/A,#N/A,#N/A,#N/A,,#N/A
23,134,"1,440,030","74,336","45,355",1433,67,14,15,0.819,"16,643",1435,67,"122,735","12,021","1,509",0.663,0.890,,,71.02,17.98,0.67,6.26,1.53,0.34,2.2,,Secondary
24,33,"449,288","73,288","32,870",443,69,12,9,0.384,"13,892",443,77,"30,256","4,438","4,594",0.218,0.635,,,#N/A,#N/A,#N/A,#N/A,#N/A,#N/A,#N/A,,#N/A
25,462,"1,602,446","87,587","125,439",1589,72,32,31,0.369,"36,620",1594,73,"124,992","22,746","1,636",0.611,0.734,,,71.76691289,5.029897995,0,8.72317974,6.284441318,6.694805956,1.500762106,,Secondary
26,15,"1,632,033","74,167","13,899",1630,72,4,5,0.976,"5,831",1630,72,"120,964","4,000","1,392",0.718,0.882,,,74.39952438,21.73602854,1.343638526,0,0.095124851,0,2.42568371,,Unknown
27,130,"1,217,331","79,123","47,941",1209,73,16,12,0.711,"16,492",1209,78,"165,964","11,659","1,526",0.655,0.844,,,#N/A,#N/A,#N/A,#N/A,#N/A,#N/A,#N/A,,#N/A
28,110,"1,027,045","80,236","37,213",1022,74,11,12,0.998,"13,038",1024,74,"122,471","11,000","1,066",0.938,0.948,,,68.71,27.74,1.19,0,0.44,0.26,1.66,,Theta
29,94,"618,255","83,628","36,042",613,78,11,12,0.909,"13,601",614,78,"126,027","10,286","1,287",0.777,0.900,,,70.93290671,18.80811919,8.149185081,0,0,0.229977002,1.879812019,,Unknown
30,13,"728,346","82,038","12,728",726,80,5,4,"1,000","5,385",726,81,"158,199","4,000","1,416",0.706,0.812,,,#N/A,#N/A,#N/A,#N/A,#N/A,#N/A,#N/A,,#N/A
31,19,"323,342","83,289","15,314",321,81,5,5,"1,000","6,403",321,81,"141,340","4,919","1,260",0.794,0.864,,,#N/A,#N/A,#N/A,#N/A,#N/A,#N/A,#N/A,,#N/A
32,71,"1,646,627","91,415","34,042",1643,85,8,12,0.770,"13,038",1643,85,"122,471","8,000","1,488",0.672,0.887,,,72.06279372,17.36826317,0.479952005,5.079492051,2.679732027,0.499950005,1.829817018,,Secondary
33,31,"210,210","93,629","19,556",207,90,6,7,"1,000","7,616",209,90,"113,199","6,000","1,248",0.801,0.886,,,58.93893894,21.06106106,18.7987988,0,0,0,1.201201201,,S-phase
34,13,"724,962","92,346","12,485",723,90,4,4,"1,000","5,000",724,90,"126,870","4,000","1,148",0.871,0.897,,,#N/A,#N/A,#N/A,#N/A,#N/A,#N/A,#N/A,,#N/A
35,51,"974,578","95,794","31,213",971,90,7,11,0.658,"11,705",973,101,"70,017","7,000","1,777",0.563,0.810,,,#N/A,#N/A,#N/A,#N/A,#N/A,#N/A,#N/A,,#N/A
36,69,"1,036,514","95,978","31,213",1032,91,9,11,0.890,"12,083",1034,102,"65,556","8,944","1,283",0.780,0.890,,,67.53675368,29.8829883,0.96009601,0,0,0.170017002,1.450145015,,Theta
37,52,"376,904","98,385","25,799",373,94,8,9,0.982,"9,487",375,94,"108,435","7,778","1,165",0.859,0.897,,,80.82424727,16.80504151,1.080324097,0,0.270081024,0,1.020306092,,Unknown
38,65,"709,146","100,654","31,556",706,94,6,13,0.820,"13,153",709,94,"98,746","6,000","2,068",0.484,0.929,,,58.12,20.92,18.77,0,0,0.38,1.81,,S-phase
39,10,"282,000","96,700","10,485",280,95,4,3,"1,000","4,472",280,96,"153,435","3,000","1,384",0.723,0.909,,,#N/A,#N/A,#N/A,#N/A,#N/A,#N/A,#N/A,,#N/A
40,52,"363,000","99,404","28,627",358,95,11,8,0.797,"11,705",358,97,"160,017","6,688","1,910",0.524,0.839,,,#N/A,#N/A,#N/A,#N/A,#N/A,#N/A,#N/A,,#N/A
41,79,"1,654,715","109,120","35,456",1649,103,12,11,0.790,"15,000",1649,104,"143,130","8,321","2,106",0.475,0.849,,,70.0470047,18.32183218,0.520052005,5.640564056,1.800180018,0.460046005,3.210321032,,Secondary
42,157,"1,019,513","115,691","46,042",1012,109,14,14,0.931,"15,811",1013,111,"145,305","14,000","1,043",0.959,0.932,,,54.85,22.74,20.03,0.46,0.13,0.34,1.45,,S-phase
43,14,"1,291,000","110,786","12,485",1289,109,4,4,"1,000","5,000",1289,109,"126,870","4,000","1,020",0.981,0.933,,,#N/A,#N/A,#N/A,#N/A,#N/A,#N/A,#N/A,,#N/A
44,1396,"1,065,101","139,321","226,149",1044,112,47,58,0.343,"66,573",1053,169,"57,265","34,916","1,904",0.525,0.788,,,71.9023928,6.420279555,0.734423122,9.263207771,4.240701256,5.034352049,2.404643449,,Secondary
45,102,"376,196","119,245","38,385",371,113,10,13,0.870,"14,318",373,113,"114,775","10,000","1,388",0.720,0.915,,,64.08649711,32.90330507,0.884629561,0,0.110578695,0.466887824,1.548101732,,Theta
46,67,"1,207,978","119,276","34,284",1202,114,12,11,0.716,"14,422",1202,123,"33,690","6,872","2,394",0.418,0.838,,,93.05503322,2.030838661,1.479252852,0,0.075216247,0.45129748,2.908361539,,Unknown
47,19,"1,603,447","120,868","15,314",1601,118,5,5,"1,000","6,403",1602,118,"128,660","4,919","1,344",0.744,0.884,,,#N/A,#N/A,#N/A,#N/A,#N/A,#N/A,#N/A,,#N/A
48,16,"246,750","123,875","13,899",244,122,5,4,"1,000","5,657",245,126,"45,000","4,000","1,150",0.869,0.889,,,#N/A,#N/A,#N/A,#N/A,#N/A,#N/A,#N/A,,#N/A
49,26,"1,756,538","131,231","18,728",1754,128,5,7,0.932,"7,810",1754,134,"50,194","5,000","1,534",0.652,0.881,,,#N/A,#N/A,#N/A,#N/A,#N/A,#N/A,#N/A,,#N/A
50,44,"1,591,932","154,364","25,799",1587,151,10,7,0.831,"10,817",1587,157,"33,690","6,364","1,824",0.548,0.863,,,74.87787005,20.27357108,1.404494382,0.183194919,0,0,3.260869565,,Unknown
51,227,"873,584","159,544","74,912",861,152,28,16,0.508,"28,071",861,161,"4,086","14,279","2,166",0.462,0.757,,,58.29417058,21.65783422,18.49815018,0,0,0,1.549845015,,S-phase
52,452,"1,167,821","167,617","96,912",1155,153,22,33,0.605,"34,438",1157,155,"115,821","20,499","1,977",0.506,0.820,,,68.6,11.61,0.27,9.41,4.44,3.04,2.63,,Secondary
53,10,"398,700","165,000","10,485",397,163,3,4,"1,000","4,472",398,163,"116,565","3,000","1,327",0.753,0.909,,,#N/A,#N/A,#N/A,#N/A,#N/A,#N/A,#N/A,,#N/A
54,527,"1,449,921","185,485","106,468",1439,166,23,36,0.584,"36,674",1442,202,"78,996","22,754","1,733",0.577,0.853,,,67.86678668,20.57205721,0.320032003,7.770777078,2.080208021,0.560056006,0.830083008,,Secondary
55,31,"608,113","172,855","21,314",606,169,5,8,0.858,"8,944",606,177,"63,435","5,000","1,810",0.552,0.899,,,#N/A,#N/A,#N/A,#N/A,#N/A,#N/A,#N/A,,#N/A
56,19,"394,921","172,974","16,728",393,170,4,6,0.853,"6,708",393,170,"116,565","4,000","1,627",0.615,0.864,,,#N/A,#N/A,#N/A,#N/A,#N/A,#N/A,#N/A,,#N/A
57,321,"1,719,491","191,780","80,083",1709,181,21,22,0.629,"26,907",1710,181,"131,987","19,974","1,381",0.724,0.850,,,71.04499274,14.6710208,0,7.462506047,3.43492985,1.850507983,1.536042574,,Secondary
58,12,"888,000","188,000","11,314",886,186,4,4,"1,000","4,472",887,186,"116,565","4,000","1,000","1,000",0.857,,,#N/A,#N/A,#N/A,#N/A,#N/A,#N/A,#N/A,,#N/A
59,23,"1,003,457","191,891","16,728",1001,189,5,6,"1,000","6,708",1002,195,"63,435","5,000","1,311",0.763,0.885,,,#N/A,#N/A,#N/A,#N/A,#N/A,#N/A,#N/A,,#N/A
60,16,"1,172,500","198,000","13,314",1170,196,5,4,"1,000","5,385",1170,197,"158,199","4,000","1,209",0.827,0.889,,,#N/A,#N/A,#N/A,#N/A,#N/A,#N/A,#N/A,,#N/A
61,12,"1,151,833","201,000","11,899",1150,199,4,4,"1,000","5,000",1150,203,"36,870","4,000","1,281",0.781,0.857,,,#N/A,#N/A,#N/A,#N/A,#N/A,#N/A,#N/A,,#N/A
62,19,"967,816","203,342","16,142",965,201,6,5,0.916,"7,211",965,201,"146,310","4,438","1,844",0.542,0.809,,,#N/A,#N/A,#N/A,#N/A,#N/A,#N/A,#N/A,,#N/A
63,10,"894,000","206,000","11,314",892,204,4,4,0.982,"4,472",893,204,"116,565","3,578","1,316",0.760,0.769,,,#N/A,#N/A,#N/A,#N/A,#N/A,#N/A,#N/A,,#N/A
64,23,"572,109","208,239","17,314",570,205,5,6,0.964,"6,708",571,205,"116,565","5,000","1,322",0.756,0.885,,,#N/A,#N/A,#N/A,#N/A,#N/A,#N/A,#N/A,,#N/A
65,22,"559,773","210,318","18,728",556,208,7,5,0.788,"7,616",556,211,"23,199","4,743","1,778",0.563,0.815,,,#N/A,#N/A,#N/A,#N/A,#N/A,#N/A,#N/A,,#N/A
66,59,"1,556,602","213,347","30,385",1552,209,10,8,0.803,"10,630",1553,217,"41,186","8,000","1,277",0.783,0.868,,,#N/A,#N/A,#N/A,#N/A,#N/A,#N/A,#N/A,,#N/A
67,15,"1,120,300","212,633","14,142",1118,210,5,5,0.942,"5,831",1118,214,"30,964","4,243","1,330",0.752,0.789,,,#N/A,#N/A,#N/A,#N/A,#N/A,#N/A,#N/A,,#N/A
68,14,"1,157,786","212,857","13,899",1156,210,4,5,0.911,"6,403",1156,210,"128,660","4,000","1,678",0.596,0.848,,,#N/A,#N/A,#N/A,#N/A,#N/A,#N/A,#N/A,,#N/A
69,13,"458,500","225,500","12,485",456,224,5,3,"1,000","5,831",456,224,"149,036","3,000","1,735",0.576,0.929,,,#N/A,#N/A,#N/A,#N/A,#N/A,#N/A,#N/A,,#N/A
70,79,"1,272,551","236,741","34,627",1268,230,9,13,0.828,"14,318",1270,230,"114,775","8,050","1,938",0.516,0.888,,,84.65375935,8.575840361,1.330324267,2.26867799,0.700795819,0,2.470602209,,Secondary
71,21,"1,351,786","232,929","16,485",1350,230,4,6,0.971,"6,708",1350,230,"116,565","4,000","1,548",0.646,0.933,,,#N/A,#N/A,#N/A,#N/A,#N/A,#N/A,#N/A,,#N/A
72,150,"660,287","237,187","52,284",650,231,18,12,0.690,"18,974",650,236,"161,565","12,000","1,784",0.561,0.850,,,64.86264381,31.3336464,1.267903264,0.270016436,0,0,2.265790092,,Theta
73,114,"598,009","240,921","43,698",591,234,14,14,0.750,"17,804",593,234,"128,157","9,545","2,076",0.482,0.860,,,50.55583375,23.51527291,22.83425138,0,0.220330496,0,2.874311467,,S-phase
74,24,"705,167","241,958","18,142",702,239,6,6,0.916,"7,211",703,239,"123,690","4,919","1,521",0.658,0.842,,,#N/A,#N/A,#N/A,#N/A,#N/A,#N/A,#N/A,,#N/A
75,99,"122,449","249,116","48,527",117,242,11,17,0.528,"18,385",118,259,"67,620","9,870","2,144",0.466,0.759,,,#N/A,#N/A,#N/A,#N/A,#N/A,#N/A,#N/A,,#N/A
76,15,"1,170,767","245,567","13,314",1169,243,4,5,"1,000","5,831",1169,243,"120,964","4,000","1,435",0.697,0.882,,,#N/A,#N/A,#N/A,#N/A,#N/A,#N/A,#N/A,,#N/A
77,125,"135,844","259,780","43,213",131,251,10,16,0.841,"16,492",135,251,"104,036","10,000","1,619",0.618,0.919,,,#N/A,#N/A,#N/A,#N/A,#N/A,#N/A,#N/A,,#N/A
78,31,"1,456,048","254,661","20,142",1453,252,7,6,0.960,"8,062",1453,257,"29,745","6,000","1,314",0.761,0.886,,,83.13650921,7.335868695,5.584467574,0,0,0,3.943154524,,Unknown
79,75,"1,514,127","259,753","31,799",1510,254,9,11,0.932,"12,083",1512,254,"114,444","9,000","1,302",0.768,0.898,,,69.22461231,13.92696348,12.65632816,0,0.250125063,0,3.941970985,,S-phase
80,25,"304,700","258,620","18,142",301,256,7,5,0.954,"7,280",301,258,"164,055","5,000","1,313",0.761,0.877,,,#N/A,#N/A,#N/A,#N/A,#N/A,#N/A,#N/A,,#N/A
81,33,"1,006,015","262,682","20,728",1002,260,7,6,0.965,"8,062",1002,261,"150,255","6,000","1,172",0.853,0.917,,,#N/A,#N/A,#N/A,#N/A,#N/A,#N/A,#N/A,,#N/A
82,258,"315,132","273,628","61,698",305,264,19,18,0.852,"22,672",306,281,"41,424","17,859","1,347",0.742,0.915,,,53.91054772,23.96555848,20.54532409,0.191341784,0,0.143506338,1.243721598,,S-phase
83,29,"384,776","266,914","18,728",382,264,6,6,"1,000","7,211",383,270,"56,310","6,000","1,076",0.929,0.906,,,#N/A,#N/A,#N/A,#N/A,#N/A,#N/A,#N/A,,#N/A
84,201,"678,490","269,779","68,669",666,264,25,13,0.536,"25,318",666,270,"9,090","13,000","1,862",0.537,0.838,,,#N/A,#N/A,#N/A,#N/A,#N/A,#N/A,#N/A,,#N/A
85,347,"998,157","276,699","75,012",985,268,27,18,0.775,"29,547",985,270,"156,038","17,393","1,755",0.570,0.920,,,70.4370437,19.27192719,0.730073007,4.670467047,2.940294029,0.380038004,1.570157016,,Secondary
86,37,"129,365","271,959","30,385",125,269,10,7,0.504,"10,817",126,276,"33,690","6,548","2,119",0.472,0.698,,,#N/A,#N/A,#N/A,#N/A,#N/A,#N/A,#N/A,,#N/A
87,61,"1,282,697","278,172","38,870",1277,272,11,12,0.507,"16,279",1277,284,"47,490","6,394","3,202",0.312,0.762,,,#N/A,#N/A,#N/A,#N/A,#N/A,#N/A,#N/A,,#N/A
88,27,"691,759","275,833","18,728",689,273,6,6,0.967,"7,211",690,279,"56,310","6,000","1,137",0.880,0.871,,,#N/A,#N/A,#N/A,#N/A,#N/A,#N/A,#N/A,,#N/A
89,16,"1,474,375","279,812","14,728",1472,277,5,5,0.927,"5,385",1474,277,"111,801","4,919","1,076",0.929,0.821,,,90.2390239,2.550255026,1.900190019,0.330033003,0.230023002,0.660066007,4.090409041,,Secondary
90,13,"1,504,885","279,115","11,899",1503,277,4,4,"1,000","5,000",1503,281,"36,870","4,000","1,159",0.863,0.897,,,#N/A,#N/A,#N/A,#N/A,#N/A,#N/A,#N/A,,#N/A
91,24,"776,083","281,792","20,971",772,279,8,5,0.686,"8,944",772,280,"153,435","4,642","2,333",0.429,0.762,,,#N/A,#N/A,#N/A,#N/A,#N/A,#N/A,#N/A,,#N/A
92,31,"612,597","282,694","20,142",609,280,7,6,0.960,"8,602",609,280,"144,462","5,657","1,592",0.628,0.899,,,#N/A,#N/A,#N/A,#N/A,#N/A,#N/A,#N/A,,#N/A
93,42,"1,490,857","284,667","24,971",1486,281,10,6,0.846,"10,198",1486,284,"168,690","6,000","1,772",0.564,0.884,,,89.70485243,3.64182091,2.711355678,0,0.180090045,0,3.76188094,,Unknown
94,21,"1,476,357","287,262","16,728",1473,285,7,4,0.943,"7,280",1473,289,"15,945","4,000","1,618",0.618,0.894,,,77.19257808,11.60539357,8.908608966,0.195920249,0,0.115247205,1.98225193,,Unknown
95,19,"110,289","288,553","15,314",108,286,5,5,"1,000","6,403",108,291,"38,660","4,919","1,380",0.725,0.884,,,#N/A,#N/A,#N/A,#N/A,#N/A,#N/A,#N/A,,#N/A
96,125,"1,528,412","295,356","46,284",1521,288,16,13,0.733,"19,416",1521,289,"145,491","9,985","2,169",0.461,0.856,,,53.83,21.62,21.53,0,0,0.47,2.55,,S-phase
97,16,"1,533,312","290,000","13,899",1531,288,5,4,"1,000","5,831",1531,292,"30,964","4,000","1,371",0.729,0.889,,,#N/A,#N/A,#N/A,#N/A,#N/A,#N/A,#N/A,,#N/A
98,16,"1,591,000","292,500","14,485",1589,290,4,5,0.958,"6,403",1589,295,"51,340","4,000","1,662",0.602,0.889,,,#N/A,#N/A,#N/A,#N/A,#N/A,#N/A,#N/A,,#N/A
99,44,"1,004,000","294,409","26,142",999,292,10,5,0.809,"10,440",999,293,"163,301","5,000","2,054",0.487,0.917,,,71.05,17.32,0.55,5.14,2.42,0.56,2.96,,Secondary
100,253,"1,492,168","301,990","76,184",1476,294,29,14,0.548,"30,364",1476,305,"17,241","14,000","2,786",0.359,0.789,,,74.98,13.62,9.08,0,0,0.59,1.73,,Unknown
101,62,"1,358,790","308,645","32,142",1356,302,6,13,0.754,"13,928",1356,302,"111,038","6,000","2,324",0.430,0.919,,,#N/A,#N/A,#N/A,#N/A,#N/A,#N/A,#N/A,,#N/A
102,105,"1,140,357","310,110","38,042",1135,304,11,13,0.912,"14,765",1137,317,"61,699","10,607","1,398",0.715,0.909,,,70.2,18.03,0.28,5.19,2.28,0.34,3.68,,Secondary
103,67,"144,022","316,918","34,385",141,310,7,14,0.712,"14,560",142,324,"74,055","6,833","2,456",0.407,0.854,,,#N/A,#N/A,#N/A,#N/A,#N/A,#N/A,#N/A,,#N/A
104,77,"995,786","316,500","32,627",991,311,9,12,0.909,"12,369",994,311,"104,036","9,000","1,326",0.754,0.901,,,73.54265403,22.66587678,1.007109005,0,0,0.130331754,2.654028436,,Unknown
105,11,"1,123,318","335,318","11,899",1121,333,4,4,0.976,"4,472",1123,333,"116,565","4,000","1,035",0.966,0.846,,,#N/A,#N/A,#N/A,#N/A,#N/A,#N/A,#N/A,,#N/A
106,22,"1,140,318","343,091","16,728",1138,340,5,6,0.988,"7,211",1138,346,"56,310","4,919","1,582",0.632,0.880,,,#N/A,#N/A,#N/A,#N/A,#N/A,#N/A,#N/A,,#N/A
107,72,"585,500","345,306","33,799",579,342,13,7,0.792,"13,928",579,347,"21,038","7,000","1,930",0.518,0.894,,,#N/A,#N/A,#N/A,#N/A,#N/A,#N/A,#N/A,,#N/A
108,13,"1,049,115","349,885","11,899",1047,348,4,4,"1,000","5,000",1047,351,"36,870","4,000","1,159",0.863,0.897,,,#N/A,#N/A,#N/A,#N/A,#N/A,#N/A,#N/A,,#N/A
109,19,"150,500","351,500","15,314",148,349,5,5,"1,000","5,831",149,349,"120,964","4,919","1,179",0.848,0.864,,,#N/A,#N/A,#N/A,#N/A,#N/A,#N/A,#N/A,,#N/A
110,34,"1,583,853","353,735","21,556",1580,351,8,6,0.919,"8,246",1580,352,"165,964","6,000","1,235",0.810,0.861,,,84.61086982,7.55957272,4.941894589,0,0,0.26998474,2.617678131,,Unknown
111,50,"851,360","367,900","27,799",846,364,11,7,0.813,"12,083",846,365,"155,556","6,791","1,881",0.532,0.847,,,58.41618101,21.14044109,18.60358816,0,0.12569992,0,1.714089818,,S-phase
112,29,"1,588,914","368,948","19,314",1586,366,6,6,0.977,"7,211",1587,366,"123,690","6,000","1,107",0.903,0.892,,,76.21353626,12.07194742,9.062608094,0.092240286,0,0.230600715,2.32906722,,Unknown
113,172,"1,341,698","374,849","56,426",1334,368,18,16,0.679,"18,248",1334,371,"170,538","15,446","1,088",0.919,0.843,,,80.93190681,10.50894911,1.199880012,3.839616038,1.01989801,0.149985001,2.349765023,,Secondary
114,11,"1,689,955","370,136","11,314",1688,368,4,4,"1,000","4,472",1689,368,"116,565","4,000","1,139",0.878,0.815,,,#N/A,#N/A,#N/A,#N/A,#N/A,#N/A,#N/A,,#N/A
115,44,"990,364","373,205","24,971",986,369,8,8,0.887,"10,000",986,376,"36,870","7,071","1,543",0.648,0.863,,,#N/A,#N/A,#N/A,#N/A,#N/A,#N/A,#N/A,,#N/A
116,12,"232,417","377,667","12,485",231,375,3,5,0.967,"5,385",231,380,"68,199","3,000","1,579",0.633,0.889,,,#N/A,#N/A,#N/A,#N/A,#N/A,#N/A,#N/A,,#N/A
117,184,"294,348","388,250","51,698",286,381,18,14,0.865,"19,698",286,383,"156,038","13,914","1,447",0.691,0.922,,,55.3,22.56,20.33,0.1,0.33,0.29,1.09,,S-phase
118,161,"846,394","392,339","46,627",841,384,11,17,0.931,"18,028",843,384,"109,440","11,000","1,514",0.660,0.953,,,49.5850415,25.49745025,21.72782722,0,0.089991001,0.729927007,2.369763024,,S-phase
119,28,"371,464","397,107","19,314",368,394,6,6,0.943,"7,810",368,399,"39,806","5,814","1,343",0.745,0.903,,,#N/A,#N/A,#N/A,#N/A,#N/A,#N/A,#N/A,,#N/A
120,42,"382,548","397,262","23,556",378,394,9,6,0.951,"9,220",378,399,"12,529","6,000","1,350",0.741,0.894,,,#N/A,#N/A,#N/A,#N/A,#N/A,#N/A,#N/A,,#N/A
121,457,"1,259,572","415,375","104,468",1251,395,19,38,0.526,"39,850",1255,433,"72,474","19,000","2,041",0.490,0.820,,,69.29,14.56,0.23,6.79,3.73,1.59,3.81,,Secondary
122,12,"1,593,000","398,500","11,657",1591,397,4,3,"1,000","5,000",1591,397,"143,130","3,000","1,333",0.750,"1,000",,,#N/A,#N/A,#N/A,#N/A,#N/A,#N/A,#N/A,,#N/A
123,33,"177,439","403,076","20,728",175,399,5,8,0.965,"8,544",176,399,"110,556","5,000","1,516",0.660,0.917,,,80.4,11.9,0.86,3.17,0.89,0.21,2.57,,Secondary
124,169,"369,725","411,932","67,255",362,403,17,20,0.470,"21,190",371,423,"70,710","15,149","1,426",0.701,0.743,,,72.07089926,17.06388945,0,4.916883637,1.912677749,0.210294412,3.825355498,,Secondary
125,29,"1,415,362","406,466","20,142",1412,403,7,6,0.898,"7,810",1413,403,"129,806","6,000","1,347",0.742,0.853,,,88.28,5.04,1.7,1.16,0.62,0.41,2.79,,Secondary
126,26,"448,538","408,385","18,142",446,405,5,7,0.993,"7,280",448,412,"74,055","5,000","1,349",0.742,0.881,,,#N/A,#N/A,#N/A,#N/A,#N/A,#N/A,#N/A,,#N/A
127,43,"466,570","419,244","31,799",463,413,7,12,0.534,"13,416",464,425,"63,435","5,632","3,101",0.322,0.748,,,#N/A,#N/A,#N/A,#N/A,#N/A,#N/A,#N/A,,#N/A
128,28,"979,179","422,714","19,556",976,419,6,7,0.920,"7,810",976,425,"39,806","5,657","1,447",0.691,0.848,,,#N/A,#N/A,#N/A,#N/A,#N/A,#N/A,#N/A,,#N/A
129,51,"1,671,873","423,931","26,971",1667,420,9,8,0.881,"10,000",1668,427,"36,870","7,155","1,375",0.727,0.879,,,68.77502002,15.72257806,14.13130504,0,0.190152122,0,1.180944756,,S-phase
130,67,"1,427,679","434,291","40,284",1423,426,10,14,0.519,"16,643",1423,426,"122,735","7,374","2,519",0.397,0.757,,,84.35,7.44,1.4,2.2,1.68,0.83,2.1,,Secondary
131,173,"926,194","438,673","54,770",920,429,13,19,0.725,"19,105",924,448,"83,991","13,000","1,417",0.706,0.885,,,73.61,15.52,0.36,4.45,2.11,0.32,3.63,,Secondary
132,47,"1,672,500","436,500","24,385",1669,432,7,9,0.993,"9,487",1671,432,"108,435","7,000","1,256",0.796,0.887,,,56.76,21.59,20.31,0,0.13,0.21,1,,S-phase
133,13,"1,409,731","442,885","21,556",1407,440,5,6,0.352,"6,708",1408,446,"63,435","4,243","1,742",0.574,0.619,,,#N/A,#N/A,#N/A,#N/A,#N/A,#N/A,#N/A,,#N/A
134,684,"527,072","476,272","129,296",517,450,26,46,0.514,"46,690",522,450,"99,866","26,000","2,268",0.441,0.788,,,71.07,9.42,0.6,9.23,4.62,2.3,2.76,,Secondary
135,14,"575,214","458,000","12,485",573,456,4,4,"1,000","5,000",574,456,"126,870","4,000","1,020",0.981,0.933,,,#N/A,#N/A,#N/A,#N/A,#N/A,#N/A,#N/A,,#N/A
136,40,"1,383,150","470,675","26,142",1379,467,9,7,0.736,"10,817",1379,474,"33,690","5,907","2,100",0.476,0.833,,,#N/A,#N/A,#N/A,#N/A,#N/A,#N/A,#N/A,,#N/A
137,31,"546,048","479,113","20,142",543,476,6,7,0.960,"8,602",543,476,"125,538","5,657","1,504",0.665,0.899,,,#N/A,#N/A,#N/A,#N/A,#N/A,#N/A,#N/A,,#N/A
138,19,"1,011,868","480,447","15,314",1009,478,5,5,"1,000","6,403",1010,478,"128,660","4,919","1,344",0.744,0.884,,,#N/A,#N/A,#N/A,#N/A,#N/A,#N/A,#N/A,,#N/A
139,15,"1,268,100","492,100","13,071",1266,490,4,4,"1,000","5,657",1266,494,"45,000","4,000","1,137",0.880,0.968,,,#N/A,#N/A,#N/A,#N/A,#N/A,#N/A,#N/A,,#N/A
140,29,"1,671,328","493,534","20,142",1668,490,6,7,0.898,"8,602",1669,497,"54,462","5,367","1,734",0.577,0.866,,,#N/A,#N/A,#N/A,#N/A,#N/A,#N/A,#N/A,,#N/A
141,61,"1,198,975","497,828","28,385",1195,493,8,10,0.951,"11,180",1197,503,"63,435","8,000","1,343",0.745,0.910,,,90.4109589,2.909709029,2.649735026,0.229977002,0.229977002,0.329967003,3.239676032,,Unknown
142,38,"457,605","500,711","20,971",454,497,7,7,"1,000","8,062",456,497,"119,745","7,000","1,135",0.881,0.905,,,52.73418925,23.32382311,19.85259154,0,0.463623395,0.285306705,3.340466001,,S-phase
143,35,"1,664,843","507,386","24,385",1662,503,6,9,0.740,"9,487",1663,503,"108,435","5,578","1,949",0.513,0.814,,,#N/A,#N/A,#N/A,#N/A,#N/A,#N/A,#N/A,,#N/A
144,79,"1,256,728","523,335","40,527",1251,517,12,13,0.604,"15,620",1251,529,"39,806","7,778","2,324",0.430,0.827,,,88.67302053,3.641251222,2.77370479,0.207722385,0.171065494,0.305474096,4.227761486,,Secondary
145,74,"1,316,757","526,486","32,971",1313,520,8,12,0.855,"12,649",1315,520,"108,435","8,000","1,568",0.638,0.908,,,63.82361764,17.90820918,15.81841816,0.429957004,0.139986001,0.479952005,1.399860014,,Secondary
146,14,"865,786","529,000","12,485",864,527,4,4,"1,000","5,000",864,527,"126,870","4,000","1,020",0.981,0.933,,,#N/A,#N/A,#N/A,#N/A,#N/A,#N/A,#N/A,,#N/A
147,426,"969,045","545,594","106,225",960,528,19,36,0.474,"36,222",965,528,"96,340","16,769","2,376",0.421,0.856,,,72.56,4.84,0.5,8.22,6.01,6.06,1.81,,Secondary
148,22,"1,657,045","546,909","21,556",1653,543,7,7,0.595,"8,602",1653,549,"35,538","4,243","2,398",0.417,0.721,,,85.32088123,5.735153257,1.436781609,1.56848659,0.718390805,0.466954023,4.75335249,,Secondary
149,257,"1,299,142","565,068","73,841",1291,554,20,20,0.592,"22,472",1292,573,"57,724","18,783","1,045",0.957,0.817,,,71.87,18.31,0.37,5.86,1.24,0.21,2.14,,Secondary
150,29,"313,879","561,776","19,556",311,558,6,7,0.953,"7,616",312,565,"66,801","5,814","1,299",0.770,0.853,,,#N/A,#N/A,#N/A,#N/A,#N/A,#N/A,#N/A,,#N/A
151,90,"1,281,867","569,278","34,627",1277,563,10,12,0.943,"12,806",1278,564,"128,660","10,000","1,266",0.790,0.909,,,83.05,8.57,5.73,0.59,0.38,0.47,1.21,,Secondary
152,26,"1,694,962","569,808","18,142",1692,567,6,6,0.993,"7,211",1692,568,"146,310","5,657","1,271",0.787,0.867,,,#N/A,#N/A,#N/A,#N/A,#N/A,#N/A,#N/A,,#N/A
153,13,"400,038","570,885","12,485",398,569,4,4,"1,000","5,657",398,569,"135,000","4,000","1,450",0.690,0.897,,,#N/A,#N/A,#N/A,#N/A,#N/A,#N/A,#N/A,,#N/A
154,46,"616,891","576,196","25,213",613,572,8,9,0.909,"10,296",614,572,"119,055","6,708","1,618",0.618,0.860,,,77.85016287,19.09759923,1.459765955,0.072385089,0,0.16889854,1.351188322,,Unknown
155,22,"1,664,773","576,136","18,142",1661,574,7,5,0.840,"8,062",1661,574,"150,255","4,600","1,989",0.503,0.830,,,#N/A,#N/A,#N/A,#N/A,#N/A,#N/A,#N/A,,#N/A
156,17,"1,699,147","578,500","14,142",1697,576,5,5,"1,000","5,385",1698,576,"111,801","4,950","1,044",0.957,0.850,,,#N/A,#N/A,#N/A,#N/A,#N/A,#N/A,#N/A,,#N/A
157,79,"823,905","582,715","32,042",819,577,10,11,0.967,"11,705",822,577,"109,983","9,839","1,180",0.847,0.898,,,53.15814282,23.04972897,20.77539477,0,0.09427292,0.483148716,2.439311808,,S-phase
158,27,"1,176,611","586,278","19,556",1174,583,6,7,0.887,"8,062",1174,583,"119,745","5,367","1,571",0.636,0.844,,,#N/A,#N/A,#N/A,#N/A,#N/A,#N/A,#N/A,,#N/A
159,26,"186,615","606,038","18,728",183,604,7,5,0.932,"7,616",183,607,"23,199","5,000","1,552",0.644,0.881,,,#N/A,#N/A,#N/A,#N/A,#N/A,#N/A,#N/A,,#N/A
160,14,"1,697,000","607,786","12,485",1695,606,4,4,"1,000","5,000",1695,606,"126,870","4,000","1,020",0.981,0.933,,,#N/A,#N/A,#N/A,#N/A,#N/A,#N/A,#N/A,,#N/A
161,21,"1,690,976","614,452","27,799",1689,609,4,11,0.341,"11,705",1689,609,"109,983","3,726","4,213",0.237,0.646,,,#N/A,#N/A,#N/A,#N/A,#N/A,#N/A,#N/A,,#N/A
162,28,"971,536","613,214","18,971",968,610,7,6,0.978,"7,211",970,610,"123,690","6,000","1,121",0.892,0.836,,,64.83307592,18.58144232,14.1142925,0.178210764,0.285137222,0,2.007841274,,S-phase
163,73,"1,098,007","617,075","31,213",1094,611,8,12,0.942,"12,166",1097,623,"80,538","8,000","1,369",0.731,0.907,,,57.54913295,21.39884393,18.62427746,0.277456647,0,0.196531792,1.953757225,,S-phase
164,31,"800,532","615,210","23,556",797,612,7,7,0.702,"9,220",798,612,"130,601","6,325","1,508",0.663,0.816,,,#N/A,#N/A,#N/A,#N/A,#N/A,#N/A,#N/A,,#N/A
165,14,"452,214","616,571","13,314",450,614,4,5,0.993,"5,831",451,614,"120,964","4,000","1,468",0.681,0.848,,,#N/A,#N/A,#N/A,#N/A,#N/A,#N/A,#N/A,,#N/A
166,59,"393,907","619,822","29,213",390,615,8,10,0.869,"11,180",391,615,"116,565","8,000","1,395",0.717,0.887,,,72.27277272,13.79862014,0.659934007,5.369463054,2.279772023,1.619838016,3.99960004,,Secondary
167,101,"1,489,955","623,282","40,385",1486,616,8,16,0.778,"16,492",1489,632,"75,964","8,000","2,035",0.491,0.918,,,91.95597799,3.24162081,2.311155578,0.170085043,0,0.48024012,1.84092046,,Unknown
168,72,"1,655,972","625,194","51,113",1647,621,17,8,0.346,"17,464",1647,626,"13,241","7,334","3,128",0.320,0.670,,,#N/A,#N/A,#N/A,#N/A,#N/A,#N/A,#N/A,,#N/A
169,13,"1,174,115","623,885","11,899",1172,622,4,4,"1,000","5,000",1172,625,"36,870","4,000","1,159",0.863,0.897,,,#N/A,#N/A,#N/A,#N/A,#N/A,#N/A,#N/A,,#N/A
170,41,"804,841","629,524","26,142",802,624,6,10,0.754,"11,180",803,624,"116,565","5,942","1,961",0.510,0.854,,,#N/A,#N/A,#N/A,#N/A,#N/A,#N/A,#N/A,,#N/A
171,12,"1,710,000","631,000","11,314",1708,629,4,4,"1,000","4,472",1709,629,"116,565","4,000","1,000","1,000",0.857,,,87.67891102,5.615053548,1.811630467,1.331198078,0.3703333,0,3.192873586,,Secondary
172,804,"268,307","648,950","113,983",255,630,29,37,0.778,"37,947",260,666,"71,565","29,000","1,308",0.764,0.928,,,70.38,12.8,0.68,8.13,3.74,2,2.27,,Secondary
173,10,"116,500","633,700","11,071",115,632,3,4,"1,000","4,472",115,632,"116,565","3,000","1,236",0.809,0.909,,,#N/A,#N/A,#N/A,#N/A,#N/A,#N/A,#N/A,,#N/A
174,197,"1,603,505","644,688","56,426",1596,634,16,21,0.778,"22,136",1599,634,"108,435","12,758","1,856",0.539,0.874,,,76.08617162,13.11830545,0.300878565,5.668552172,2.166325671,0.794319413,1.865447106,,Secondary
175,122,"121,811","642,549","44,870",113,638,17,9,0.761,"17,720",113,645,"16,390","9,000","1,959",0.511,0.891,,,#N/A,#N/A,#N/A,#N/A,#N/A,#N/A,#N/A,,#N/A
176,448,"842,324","654,085","136,610",824,638,38,27,0.302,"44,944",824,663,"32,276","20,090","2,648",0.378,0.658,,,63.81276255,25.46509302,6.911382276,0.76015203,0,0.310062012,2.74054811,,Theta
177,70,"872,100","644,214","30,971",868,639,8,11,0.917,"11,705",871,650,"70,017","8,000","1,389",0.720,0.915,,,56.92,21.16,19.78,0,0,0.34,1.8,,S-phase
178,53,"1,057,840","643,915","27,556",1054,639,7,10,0.877,"11,180",1056,649,"63,435","7,000","1,634",0.612,0.906,,,77.67963714,12.12699928,5.896395321,2.076867988,0.584865123,0.143232275,1.492002865,,Secondary
179,14,"1,165,714","642,857","13,314",1163,641,5,4,0.993,"5,385",1163,642,"158,199","4,000","1,264",0.791,0.848,,,#N/A,#N/A,#N/A,#N/A,#N/A,#N/A,#N/A,,#N/A
180,23,"806,022","647,326","18,728",804,644,4,7,0.824,"7,616",804,644,"113,199","4,000","1,636",0.611,0.885,,,#N/A,#N/A,#N/A,#N/A,#N/A,#N/A,#N/A,,#N/A
181,16,"1,446,125","649,250","17,314",1444,646,4,7,0.671,"7,280",1445,646,"105,945","3,638","2,300",0.435,0.744,,,#N/A,#N/A,#N/A,#N/A,#N/A,#N/A,#N/A,,#N/A
182,207,"1,315,070","662,085","54,284",1309,652,13,20,0.883,"21,541",1310,652,"111,801","13,000","1,593",0.628,0.947,,,69.48694869,19.44194419,0.460046005,5.810581058,2.110211021,0.360036004,2.330233023,,Secondary
183,69,"1,499,790","661,297","30,627",1495,656,9,11,0.924,"11,180",1499,667,"79,695","9,000","1,225",0.816,0.873,,,85.85,7.53,1.93,0.49,0,0.62,3.58,,Unknown
184,442,"1,025,192","686,059","97,255",1017,667,17,40,0.587,"41,231",1019,707,"75,964","15,037","2,877",0.348,0.917,,,70.72121636,5.291587476,0,8.862658798,5.721716515,6.561968591,2.840852256,,Secondary
185,12,"1,068,833","673,417","12,485",1067,671,4,4,0.967,"5,000",1068,671,"126,870","4,000","1,218",0.821,0.889,,,#N/A,#N/A,#N/A,#N/A,#N/A,#N/A,#N/A,,#N/A
186,20,"540,450","675,250","15,314",538,673,5,5,"1,000","6,403",538,677,"38,660","4,950","1,282",0.780,0.909,,,#N/A,#N/A,#N/A,#N/A,#N/A,#N/A,#N/A,,#N/A
187,21,"804,881","678,214","18,971",802,675,6,7,0.733,"7,810",802,681,"39,806","5,200","1,712",0.584,0.700,,,#N/A,#N/A,#N/A,#N/A,#N/A,#N/A,#N/A,,#N/A
188,12,"1,329,000","700,000","11,314",1327,698,4,4,"1,000","4,472",1328,698,"116,565","4,000","1,000","1,000",0.857,,,#N/A,#N/A,#N/A,#N/A,#N/A,#N/A,#N/A,,#N/A
189,14,"1,536,071","704,714","15,314",1534,702,4,6,0.750,"6,325",1535,702,"108,435","3,795","1,911",0.523,0.757,,,#N/A,#N/A,#N/A,#N/A,#N/A,#N/A,#N/A,,#N/A
190,73,"1,306,719","710,705","32,971",1303,704,7,13,0.844,"13,342",1305,717,"77,005","7,000","1,759",0.568,0.924,,,83.90260399,7.563972495,5.117799572,0,0.383271334,0.293089843,2.739262766,,Unknown
191,39,"1,352,269","707,756","22,971",1348,704,8,7,0.929,"9,220",1349,711,"40,601","6,641","1,387",0.721,0.857,,,92.20077992,2.799720028,1.159884012,0.619938006,0,0.509949005,2.709729027,,Unknown
192,51,"1,329,618","713,304","39,698",1326,708,8,12,0.407,"13,416",1327,708,"116,565","7,620","2,130",0.469,0.646,,,#N/A,#N/A,#N/A,#N/A,#N/A,#N/A,#N/A,,#N/A
193,879,"1,518,329","745,205","139,095",1499,731,40,30,0.571,"42,942",1500,757,"27,759","30,000","1,483",0.674,0.872,,,71.48714871,18.03180318,0.330033003,5.190519052,1.95019502,0.170017002,2.840284028,,Secondary
194,44,"1,331,500","738,523","24,971",1328,735,7,8,0.887,"8,602",1329,735,"125,538","7,000","1,097",0.912,0.889,,,#N/A,#N/A,#N/A,#N/A,#N/A,#N/A,#N/A,,#N/A
195,95,"239,216","743,426","36,042",233,738,12,11,0.919,"12,806",234,740,"141,340","10,733","1,187",0.843,0.896,,,73.76254759,24.04522903,0.923041421,0,0,0,1.269181955,,Theta
196,16,"755,062","742,750","13,899",753,740,4,5,"1,000","5,831",754,740,"120,964","4,000","1,234",0.810,0.889,,,#N/A,#N/A,#N/A,#N/A,#N/A,#N/A,#N/A,,#N/A
197,12,"1,407,750","747,083","11,899",1406,745,4,4,"1,000","5,000",1406,749,"36,870","4,000","1,281",0.780,0.857,,,#N/A,#N/A,#N/A,#N/A,#N/A,#N/A,#N/A,,#N/A
198,16,"1,414,688","749,125","13,899",1412,747,5,4,"1,000","6,403",1412,751,"38,660","4,000","1,568",0.638,0.914,,,#N/A,#N/A,#N/A,#N/A,#N/A,#N/A,#N/A,,#N/A
199,85,"146,006","757,418","35,799",142,750,8,14,0.833,"14,318",145,750,"102,095","8,000","1,746",0.573,0.904,,,#N/A,#N/A,#N/A,#N/A,#N/A,#N/A,#N/A,,#N/A
200,96,"1,037,490","759,396","38,042",1032,753,12,12,0.834,"15,000",1034,753,"126,870","9,604","1,598",0.626,0.889,,,76.63,14,1.17,3.92,1.78,0.4,2.1,,Secondary
201,18,"1,704,778","757,500","15,314",1702,755,5,5,0.965,"6,403",1702,759,"38,660","4,472","1,475",0.678,0.857,,,#N/A,#N/A,#N/A,#N/A,#N/A,#N/A,#N/A,,#N/A
202,44,"1,049,886","759,727","24,971",1045,757,10,6,0.887,"10,770",1045,757,"158,199","6,000","1,773",0.564,0.889,,,#N/A,#N/A,#N/A,#N/A,#N/A,#N/A,#N/A,,#N/A
203,34,"1,378,176","760,353","20,971",1375,757,7,7,0.972,"8,062",1375,758,"150,255","6,364","1,250",0.800,0.872,,,#N/A,#N/A,#N/A,#N/A,#N/A,#N/A,#N/A,,#N/A
204,20,"1,157,450","763,650","17,071",1156,760,3,7,0.862,"7,616",1156,760,"113,199","3,000","2,299",0.435,0.976,,,#N/A,#N/A,#N/A,#N/A,#N/A,#N/A,#N/A,,#N/A
205,13,"1,535,500","763,192","13,071",1534,761,3,5,0.956,"5,385",1534,761,"111,801","3,000","1,551",0.645,0.929,,,#N/A,#N/A,#N/A,#N/A,#N/A,#N/A,#N/A,,#N/A
206,25,"1,284,660","765,180","18,728",1281,763,7,5,0.896,"8,062",1281,767,"29,745","5,000","1,712",0.584,0.862,,,#N/A,#N/A,#N/A,#N/A,#N/A,#N/A,#N/A,,#N/A
207,291,"1,522,503","772,878","74,083",1512,764,21,18,0.666,"25,000",1513,781,"36,870","17,650","1,308",0.764,0.883,,,70.26,13.2,0.62,8.4,4.49,2.57,0.46,,Secondary
208,12,"1,148,000","767,000","11,314",1146,765,4,4,"1,000","4,472",1147,765,"116,565","4,000","1,000","1,000",0.857,,,#N/A,#N/A,#N/A,#N/A,#N/A,#N/A,#N/A,,#N/A
209,78,"1,538,744","775,718","42,284",1535,767,8,16,0.548,"16,492",1536,767,"104,036","8,000","2,525",0.396,0.776,,,53.05819138,22.88784726,21.12724363,0,0,0.514462101,2.412255631,,S-phase
210,24,"1,444,333","770,583","21,799",1441,768,7,5,0.635,"7,616",1441,769,"156,801","5,000","1,420",0.704,0.774,,,#N/A,#N/A,#N/A,#N/A,#N/A,#N/A,#N/A,,#N/A
211,50,"145,440","774,460","24,971",142,770,7,9,"1,000","9,487",144,770,"108,435","7,000","1,272",0.786,0.917,,,#N/A,#N/A,#N/A,#N/A,#N/A,#N/A,#N/A,,#N/A
212,397,"1,043,681","785,686","108,225",1021,778,37,20,0.426,"37,855",1021,781,"167,800","20,000","2,321",0.431,0.775,,,67.5101567,17.35345328,0.371445154,7.47533372,3.876958793,2.228670923,1.183981428,,Secondary
213,81,"1,426,759","788,660","40,042",1422,782,9,14,0.635,"15,652",1423,782,"116,565","7,906","2,275",0.440,0.848,,,#N/A,#N/A,#N/A,#N/A,#N/A,#N/A,#N/A,,#N/A
214,149,"582,721","807,466","47,213",576,799,12,16,0.840,"17,493",577,814,"59,036","12,000","1,486",0.673,0.925,,,55.21625951,23.94873849,14.3071686,2.633159792,0.600720865,0,3.293952743,,Secondary
215,14,"789,429","803,643","13,071",788,801,3,5,"1,000","5,831",788,801,"120,964","3,000","1,662",0.602,0.966,,,#N/A,#N/A,#N/A,#N/A,#N/A,#N/A,#N/A,,#N/A
216,41,"493,768","806,061","23,556",490,802,7,8,0.928,"8,485",491,803,"135,000","7,000","1,112",0.899,0.872,,,68.05883898,29.38008931,0.945626478,0.236406619,0,0.420278434,0.958760179,,Theta
217,84,"1,247,869","808,893","34,042",1243,803,10,12,0.911,"13,454",1243,814,"41,987","8,944","1,544",0.648,0.903,,,66.81668167,16.57165717,13.94139414,0,0,0.570057006,2.100210021,,Unknown
218,22,"1,663,136","807,000","16,485",1661,804,4,6,"1,000","6,708",1662,804,"116,565","4,000","1,484",0.674,0.957,,,#N/A,#N/A,#N/A,#N/A,#N/A,#N/A,#N/A,,#N/A
219,161,"771,649","813,705","51,698",764,805,14,17,0.757,"18,868",765,821,"57,995","11,961","1,596",0.627,0.873,,,68.00680068,30.0630063,0.410041004,0.320032003,0.150015002,0,1.050105011,,Theta
220,64,"1,590,641","810,656","34,627",1586,805,10,10,0.671,"11,402",1588,805,"127,875","10,000","1,101",0.908,0.805,,,#N/A,#N/A,#N/A,#N/A,#N/A,#N/A,#N/A,,#N/A
221,11,"134,136","811,409","11,071",132,810,4,3,"1,000","5,000",132,810,"143,130","3,000","1,372",0.729,0.957,,,#N/A,#N/A,#N/A,#N/A,#N/A,#N/A,#N/A,,#N/A
222,10,"1,543,500","824,700","11,071",1542,823,3,4,"1,000","4,472",1542,823,"116,565","3,000","1,236",0.809,0.909,,,#N/A,#N/A,#N/A,#N/A,#N/A,#N/A,#N/A,,#N/A
223,33,"227,288","828,470","21,799",223,825,8,7,0.873,"8,944",223,827,"153,435","5,657","1,680",0.595,0.835,,,#N/A,#N/A,#N/A,#N/A,#N/A,#N/A,#N/A,,#N/A
224,38,"768,368","829,316","22,385",764,826,8,7,0.953,"9,434",764,827,"147,995","6,364","1,584",0.631,0.874,,,73.95918367,21.17784257,0.816326531,0.29154519,0.209912536,0.244897959,3.300291545,,Secondary
225,44,"588,432","836,273","26,142",585,832,6,10,0.809,"10,770",586,832,"111,801","6,000","1,807",0.553,0.907,,,60.47,19.21,18.51,0.16,0,0.16,1.49,,S-phase
226,11,"1,051,591","835,045","12,485",1050,833,3,4,0.887,"5,000",1050,833,"126,870","3,000","1,419",0.705,0.917,,,#N/A,#N/A,#N/A,#N/A,#N/A,#N/A,#N/A,,#N/A
227,70,"1,491,429","837,986","30,385",1487,833,9,10,0.953,"10,817",1489,833,"123,690","9,000","1,122",0.891,0.909,,,57.49852507,21.60471976,19.36283186,0,0,0.14159292,1.392330383,,Unknown
228,394,"405,003","846,023","83,397",392,835,28,23,0.712,"30,529",394,858,"31,608","18,974","1,677",0.596,0.903,,,78.58831875,4.504611019,0.461101915,5.414991724,4.563726649,5.438637976,1.028611965,,Secondary
229,90,"809,989","839,367","35,213",804,835,13,9,0.912,"13,928",804,843,"21,038","9,000","1,485",0.673,0.918,,,58.86,20.25,18.54,0,0,0.41,1.94,,S-phase
230,49,"256,378","842,908","32,284",251,837,10,11,0.591,"13,601",252,837,"126,027","5,657","2,857",0.350,0.790,,,#N/A,#N/A,#N/A,#N/A,#N/A,#N/A,#N/A,,#N/A
231,16,"780,812","839,750","15,556",778,837,6,5,0.831,"7,211",778,842,"33,690","3,536","2,270",0.441,0.800,,,#N/A,#N/A,#N/A,#N/A,#N/A,#N/A,#N/A,,#N/A
232,10,"1,511,200","844,800","11,314",1509,843,4,4,0.982,"4,472",1510,843,"116,565","3,536","1,241",0.806,0.800,,,#N/A,#N/A,#N/A,#N/A,#N/A,#N/A,#N/A,,#N/A
233,95,"1,584,132","849,374","45,698",1579,843,11,12,0.572,"13,601",1580,854,"53,973","11,000","1,154",0.867,0.848,,,#N/A,#N/A,#N/A,#N/A,#N/A,#N/A,#N/A,,#N/A
234,78,"316,141","848,974","42,042",311,844,10,13,0.555,"14,765",314,857,"61,699","9,610","1,499",0.667,0.757,,,76.71751212,6.893697529,0.886839305,5.226439636,3.760198652,4.10310985,2.412202909,,Secondary
235,24,"327,458","847,208","17,314",325,844,5,6,"1,000","7,211",325,850,"56,310","5,000","1,395",0.717,0.906,,,#N/A,#N/A,#N/A,#N/A,#N/A,#N/A,#N/A,,#N/A
236,30,"587,067","848,767","24,385",583,844,8,8,0.634,"10,630",584,844,"131,186","4,950","2,533",0.395,0.741,,,#N/A,#N/A,#N/A,#N/A,#N/A,#N/A,#N/A,,#N/A
237,10,"1,103,300","846,500","11,071",1101,845,4,3,"1,000","4,472",1101,846,"153,435","3,000","1,236",0.809,0.909,,,#N/A,#N/A,#N/A,#N/A,#N/A,#N/A,#N/A,,#N/A
238,603,"845,014","861,908","120,368",827,848,33,29,0.523,"34,670",827,854,"146,768","27,577","1,285",0.778,0.842,,,70.39743718,18.36019622,0.560616678,5.616177796,1.331464611,0,3.734107518,,Secondary
239,175,"889,014","857,660","51,698",882,849,14,17,0.823,"17,720",886,866,"73,610","13,473","1,363",0.734,0.891,,,51.17605845,23.18086278,23.07076369,0.140126114,0.140126114,0,2.292062857,,S-phase
